Repository: navinbhagat322/Notebook-Materials

File: test2_23_10 (3).ipynb (part 1 of 3)
## High strength aluminum alloys design via explainable artificial intelligence

```
import pandas as pd
import numpy as np
```

```
df = pd.read_excel('Al_MechanicalProp_dataset.xlsx')
```

```
df
```

                Supplementary Table І                  Unnamed: 1 Unnamed: 2  \
0    Detailed Informaion of Materials                         NaN        NaN   
1                                 No.  Chemical composition (wt%)        NaN   
2                                 NaN                          Zn         Mg   
3                                 NaN                         NaN        NaN   
4                                   1                        7.95       1.91   
..                                ...                         ...        ...   
226                               223                        7.46        2.4   
227                               224                        7.46        2.4   
228                               225                        7.46        2.4   
229                               226                        7.46        2.4   
230                               227                        7.46        2.4   

    Unnamed: 3 Unnamed: 4 Unnamed: 5 Unnamed: 6 Unnamed: 7  \
0          NaN        NaN        NaN        NaN        NaN   
1          NaN        NaN        NaN        NaN        NaN   
2           Cu         Zr         Ti         Fe         Si   
3          NaN        NaN        NaN        NaN        NaN   
4          2.5      0.099          -          -          -   
..         ...        ...        ...        ...        ...   
226       1.92        0.1      0.026       0.12      0.027   
227       1.92        0.1      0.026       0.12      0.027   
228       1.92        0.1      0.026       0.12      0.027   
229       1.92        0.1      0.026       0.12      0.027   
230       1.92        0.1      0.026       0.12      0.027   

                Unnamed: 8 Unnamed: 9           Unnamed: 10 Unnamed: 11  \
0                      NaN        NaN                   NaN         NaN   
1    Fabrication Processes        NaN                   NaN         NaN   
2            Casting Types        NaN  Homogenization (℃/h)   Extrusion   
3           Permanent mold     Billet                   NaN         O/X   
4                        O        NaN                450/24           X   
..                     ...        ...                   ...         ...   
226                    NaN          O                460/48           O   
227                    NaN          O                460/48           O   
228                    NaN          O                460/48           O   
229                    NaN          O                460/48           O   
230                    NaN          O                460/48           O   

                  Unnamed: 12  Unnamed: 13         Unnamed: 14 Unnamed: 15  \
0                         NaN          NaN                 NaN         NaN   
1                         NaN          NaN                 NaN         NaN   
2    Solution Treatment (℃/h)  Aging (℃/h)  Tensile properties         NaN   
3                         NaN          NaN            YS (MPa)    TS (MPa)   
4                         NaN          NaN                 204         252   
..                        ...          ...                 ...         ...   
226                     480/2       150/48                 703         749   
227                     480/2       150/48                 641         719   
228                     480/2       150/72                 615         639   
229                     480/2       150/72                 620         642   
230                     480/2       150/72                 617         639   

    Unnamed: 16 Unnamed: 17 Unnamed: 18  
0           NaN         NaN         NaN  
1           NaN         NaN         NaN  
2           NaN     Remarks   Specimens  
3        EL (%)         NaN         NaN  
4           1.4         NaN        7KA1  
..          ...         ...         ...  
226          14         NaN        Saif  
227          13         NaN        Saif  
228          15         NaN        Saif  
229          17         NaN        Saif  
230          17         NaN        Saif  

[231 rows x 19 columns]

```
df.columns = ['No.', 'Zn', 'Mg', 'Cu', 'Zr', 'Ti', 'Fe', 'Si', 'Permanent_Mold', 'Billet',
              'Homogenization', 'Extrusion', 'Solution_Treatment', 'Aging', 'YS', 'TS', 'EL',
              'Remarks', 'Specimens']
```

```
df
```

                                  No.                          Zn    Mg    Cu  \
0    Detailed Informaion of Materials                         NaN   NaN   NaN   
1                                 No.  Chemical composition (wt%)   NaN   NaN   
2                                 NaN                          Zn    Mg    Cu   
3                                 NaN                         NaN   NaN   NaN   
4                                   1                        7.95  1.91   2.5   
..                                ...                         ...   ...   ...   
226                               223                        7.46   2.4  1.92   
227                               224                        7.46   2.4  1.92   
228                               225                        7.46   2.4  1.92   
229                               226                        7.46   2.4  1.92   
230                               227                        7.46   2.4  1.92   

        Zr     Ti    Fe     Si         Permanent_Mold  Billet  \
0      NaN    NaN   NaN    NaN                    NaN     NaN   
1      NaN    NaN   NaN    NaN  Fabrication Processes     NaN   
2       Zr     Ti    Fe     Si          Casting Types     NaN   
3      NaN    NaN   NaN    NaN         Permanent mold  Billet   
4    0.099      -     -      -                      O     NaN   
..     ...    ...   ...    ...                    ...     ...   
226    0.1  0.026  0.12  0.027                    NaN       O   
227    0.1  0.026  0.12  0.027                    NaN       O   
228    0.1  0.026  0.12  0.027                    NaN       O   
229    0.1  0.026  0.12  0.027                    NaN       O   
230    0.1  0.026  0.12  0.027                    NaN       O   

           Homogenization  Extrusion        Solution_Treatment        Aging  \
0                     NaN        NaN                       NaN          NaN   
1                     NaN        NaN                       NaN          NaN   
2    Homogenization (℃/h)  Extrusion  Solution Treatment (℃/h)  Aging (℃/h)   
3                     NaN        O/X                       NaN          NaN   
4                  450/24          X                       NaN          NaN   
..                    ...        ...                       ...          ...   
226                460/48          O                     480/2       150/48   
227                460/48          O                     480/2       150/48   
228                460/48          O                     480/2       150/72   
229                460/48          O                     480/2       150/72   
230                460/48          O                     480/2       150/72   

                     YS        TS      EL  Remarks  Specimens  
0                   NaN       NaN     NaN      NaN        NaN  
1                   NaN       NaN     NaN      NaN        NaN  
2    Tensile properties       NaN     NaN  Remarks  Specimens  
3              YS (MPa)  TS (MPa)  EL (%)      NaN        NaN  
4                   204       252     1.4      NaN       7KA1  
..                  ...       ...     ...      ...        ...  
226                 703       749      14      NaN       Saif  
227                 641       719      13      NaN       Saif  
228                 615       639      15      NaN       Saif  
229                 620       642      17      NaN       Saif  
230                 617       639      17      NaN       Saif  

[231 rows x 19 columns]

```
df = df.drop(columns=['No.'])
df = df.drop(index=0)
df
```

                             Zn    Mg    Cu     Zr     Ti    Fe     Si  \
1    Chemical composition (wt%)   NaN   NaN    NaN    NaN   NaN    NaN   
2                            Zn    Mg    Cu     Zr     Ti    Fe     Si   
3                           NaN   NaN   NaN    NaN    NaN   NaN    NaN   
4                          7.95  1.91   2.5  0.099      -     -      -   
5                          7.95  1.91   2.5  0.099      -     -      -   
..                          ...   ...   ...    ...    ...   ...    ...   
226                        7.46   2.4  1.92    0.1  0.026  0.12  0.027   
227                        7.46   2.4  1.92    0.1  0.026  0.12  0.027   
228                        7.46   2.4  1.92    0.1  0.026  0.12  0.027   
229                        7.46   2.4  1.92    0.1  0.026  0.12  0.027   
230                        7.46   2.4  1.92    0.1  0.026  0.12  0.027   

            Permanent_Mold  Billet        Homogenization  Extrusion  \
1    Fabrication Processes     NaN                   NaN        NaN   
2            Casting Types     NaN  Homogenization (℃/h)  Extrusion   
3           Permanent mold  Billet                   NaN        O/X   
4                        O     NaN                450/24          X   
5                        O     NaN                450/24          X   
..                     ...     ...                   ...        ...   
226                    NaN       O                460/48          O   
227                    NaN       O                460/48          O   
228                    NaN       O                460/48          O   
229                    NaN       O                460/48          O   
230                    NaN       O                460/48          O   

           Solution_Treatment        Aging                  YS        TS  \
1                         NaN          NaN                 NaN       NaN   
2    Solution Treatment (℃/h)  Aging (℃/h)  Tensile properties       NaN   
3                         NaN          NaN            YS (MPa)  TS (MPa)   
4                         NaN          NaN                 204       252   
5                         NaN          NaN                 194       253   
..                        ...          ...                 ...       ...   
226                     480/2       150/48                 703       749   
227                     480/2       150/48                 641       719   
228                     480/2       150/72                 615       639   
229                     480/2       150/72                 620       642   
230                     480/2       150/72                 617       639   

         EL  Remarks  Specimens  
1       NaN      NaN        NaN  
2       NaN  Remarks  Specimens  
3    EL (%)      NaN        NaN  
4       1.4      NaN       7KA1  
5       1.9      NaN       7KA1  
..      ...      ...        ...  
226      14      NaN       Saif  
227      13      NaN       Saif  
228      15      NaN       Saif  
229      17      NaN       Saif  
230      17      NaN       Saif  

[230 rows x 18 columns]

```
df = df.drop(index=[1,2,3])
df
```

       Zn    Mg    Cu     Zr     Ti    Fe     Si Permanent_Mold Billet  \
4    7.95  1.91   2.5  0.099      -     -      -              O    NaN   
5    7.95  1.91   2.5  0.099      -     -      -              O    NaN   
6    7.95  1.91   2.5  0.099      -     -      -              O    NaN   
7    7.95  1.91   2.5  0.099      -     -      -              O    NaN   
8    7.95     2   2.5  0.095      -     -      -              O    NaN   
..    ...   ...   ...    ...    ...   ...    ...            ...    ...   
226  7.46   2.4  1.92    0.1  0.026  0.12  0.027            NaN      O   
227  7.46   2.4  1.92    0.1  0.026  0.12  0.027            NaN      O   
228  7.46   2.4  1.92    0.1  0.026  0.12  0.027            NaN      O   
229  7.46   2.4  1.92    0.1  0.026  0.12  0.027            NaN      O   
230  7.46   2.4  1.92    0.1  0.026  0.12  0.027            NaN      O   

    Homogenization Extrusion Solution_Treatment   Aging   YS   TS   EL  \
4           450/24         X                NaN     NaN  204  252  1.4   
5           450/24         X                NaN     NaN  194  253  1.9   
6           450/24         X                NaN     NaN  196  255  1.8   
7           450/24         X                NaN     NaN  195  271  2.6   
8           450/24         X                NaN     NaN  107  209  4.4   
..             ...       ...                ...     ...  ...  ...  ...   
226         460/48         O              480/2  150/48  703  749   14   
227         460/48         O              480/2  150/48  641  719   13   
228         460/48         O              480/2  150/72  615  639   15   
229         460/48         O              480/2  150/72  620  642   17   
230         460/48         O              480/2  150/72  617  639   17   

    Remarks Specimens  
4       NaN      7KA1  
5       NaN      7KA1  
6       NaN      7KA1  
7       NaN      7KA1  
8       NaN      7KA2  
..      ...       ...  
226     NaN      Saif  
227     NaN      Saif  
228     NaN      Saif  
229     NaN      Saif  
230     NaN      Saif  

[227 rows x 18 columns]

```
df = df.drop(columns=['Specimens','Remarks'])
df
```

       Zn    Mg    Cu     Zr     Ti    Fe     Si Permanent_Mold Billet  \
4    7.95  1.91   2.5  0.099      -     -      -              O    NaN   
5    7.95  1.91   2.5  0.099      -     -      -              O    NaN   
6    7.95  1.91   2.5  0.099      -     -      -              O    NaN   
7    7.95  1.91   2.5  0.099      -     -      -              O    NaN   
8    7.95     2   2.5  0.095      -     -      -              O    NaN   
..    ...   ...   ...    ...    ...   ...    ...            ...    ...   
226  7.46   2.4  1.92    0.1  0.026  0.12  0.027            NaN      O   
227  7.46   2.4  1.92    0.1  0.026  0.12  0.027            NaN      O   
228  7.46   2.4  1.92    0.1  0.026  0.12  0.027            NaN      O   
229  7.46   2.4  1.92    0.1  0.026  0.12  0.027            NaN      O   
230  7.46   2.4  1.92    0.1  0.026  0.12  0.027            NaN      O   

    Homogenization Extrusion Solution_Treatment   Aging   YS   TS   EL  
4           450/24         X                NaN     NaN  204  252  1.4  
5           450/24         X                NaN     NaN  194  253  1.9  
6           450/24         X                NaN     NaN  196  255  1.8  
7           450/24         X                NaN     NaN  195  271  2.6  
8           450/24         X                NaN     NaN  107  209  4.4  
..             ...       ...                ...     ...  ...  ...  ...  
226         460/48         O              480/2  150/48  703  749   14  
227         460/48         O              480/2  150/48  641  719   13  
228         460/48         O              480/2  150/72  615  639   15  
229         460/48         O              480/2  150/72  620  642   17  
230         460/48         O              480/2  150/72  617  639   17  

[227 rows x 16 columns]

```
df.index = np.arange(1, len(df) + 1)
df
```

       Zn    Mg    Cu     Zr     Ti    Fe     Si Permanent_Mold Billet  \
1    7.95  1.91   2.5  0.099      -     -      -              O    NaN   
2    7.95  1.91   2.5  0.099      -     -      -              O    NaN   
3    7.95  1.91   2.5  0.099      -     -      -              O    NaN   
4    7.95  1.91   2.5  0.099      -     -      -              O    NaN   
5    7.95     2   2.5  0.095      -     -      -              O    NaN   
..    ...   ...   ...    ...    ...   ...    ...            ...    ...   
223  7.46   2.4  1.92    0.1  0.026  0.12  0.027            NaN      O   
224  7.46   2.4  1.92    0.1  0.026  0.12  0.027            NaN      O   
225  7.46   2.4  1.92    0.1  0.026  0.12  0.027            NaN      O   
226  7.46   2.4  1.92    0.1  0.026  0.12  0.027            NaN      O   
227  7.46   2.4  1.92    0.1  0.026  0.12  0.027            NaN      O   

    Homogenization Extrusion Solution_Treatment   Aging   YS   TS   EL  
1           450/24         X                NaN     NaN  204  252  1.4  
2           450/24         X                NaN     NaN  194  253  1.9  
3           450/24         X                NaN     NaN  196  255  1.8  
4           450/24         X                NaN     NaN  195  271  2.6  
5           450/24         X                NaN     NaN  107  209  4.4  
..             ...       ...                ...     ...  ...  ...  ...  
223         460/48         O              480/2  150/48  703  749   14  
224         460/48         O              480/2  150/48  641  719   13  
225         460/48         O              480/2  150/72  615  639   15  
226         460/48         O              480/2  150/72  620  642   17  
227         460/48         O              480/2  150/72  617  639   17  

[227 rows x 16 columns]

```
cols_to_replace = ['Zn', 'Mg', 'Cu', 'Zr', 'Ti', 'Fe', 'Si']
df[cols_to_replace] = df[cols_to_replace].fillna(0)
df
```

<ipython-input-46-34c7bd177f1d>:2: FutureWarning: Downcasting object dtype arrays on .fillna, .ffill, .bfill is deprecated and will change in a future version. Call result.infer_objects(copy=False) instead. To opt-in to the future behavior, set `pd.set_option('future.no_silent_downcasting', True)`
  df[cols_to_replace] = df[cols_to_replace].fillna(0)

       Zn    Mg    Cu     Zr     Ti    Fe     Si Permanent_Mold Billet  \
1    7.95  1.91  2.50  0.099      -     -      -              O    NaN   
2    7.95  1.91  2.50  0.099      -     -      -              O    NaN   
3    7.95  1.91  2.50  0.099      -     -      -              O    NaN   
4    7.95  1.91  2.50  0.099      -     -      -              O    NaN   
5    7.95  2.00  2.50  0.095      -     -      -              O    NaN   
..    ...   ...   ...    ...    ...   ...    ...            ...    ...   
223  7.46  2.40  1.92    0.1  0.026  0.12  0.027            NaN      O   
224  7.46  2.40  1.92    0.1  0.026  0.12  0.027            NaN      O   
225  7.46  2.40  1.92    0.1  0.026  0.12  0.027            NaN      O   
226  7.46  2.40  1.92    0.1  0.026  0.12  0.027            NaN      O   
227  7.46  2.40  1.92    0.1  0.026  0.12  0.027            NaN      O   

    Homogenization Extrusion Solution_Treatment   Aging   YS   TS   EL  
1           450/24         X                NaN     NaN  204  252  1.4  
2           450/24         X                NaN     NaN  194  253  1.9  
3           450/24         X                NaN     NaN  196  255  1.8  
4           450/24         X                NaN     NaN  195  271  2.6  
5           450/24         X                NaN     NaN  107  209  4.4  
..             ...       ...                ...     ...  ...  ...  ...  
223         460/48         O              480/2  150/48  703  749   14  
224         460/48         O              480/2  150/48  641  719   13  
225         460/48         O              480/2  150/72  615  639   15  
226         460/48         O              480/2  150/72  620  642   17  
227         460/48         O              480/2  150/72  617  639   17  

[227 rows x 16 columns]

```
df.replace('-', np.nan, inplace=True)
```

<ipython-input-47-1ec1a2def20a>:1: FutureWarning: Downcasting behavior in `replace` is deprecated and will be removed in a future version. To retain the old behavior, explicitly call `result.infer_objects(copy=False)`. To opt-in to the future behavior, set `pd.set_option('future.no_silent_downcasting', True)`
  df.replace('-', np.nan, inplace=True)

```
cols_to_replace = ['Zn', 'Mg', 'Cu', 'Zr', 'Ti', 'Fe', 'Si']
df[cols_to_replace] = df[cols_to_replace].fillna(0)
df
```

       Zn    Mg    Cu     Zr     Ti    Fe     Si Permanent_Mold Billet  \
1    7.95  1.91  2.50  0.099  0.000  0.00  0.000              O    NaN   
2    7.95  1.91  2.50  0.099  0.000  0.00  0.000              O    NaN   
3    7.95  1.91  2.50  0.099  0.000  0.00  0.000              O    NaN   
4    7.95  1.91  2.50  0.099  0.000  0.00  0.000              O    NaN   
5    7.95  2.00  2.50  0.095  0.000  0.00  0.000              O    NaN   
..    ...   ...   ...    ...    ...   ...    ...            ...    ...   
223  7.46  2.40  1.92  0.100  0.026  0.12  0.027            NaN      O   
224  7.46  2.40  1.92  0.100  0.026  0.12  0.027            NaN      O   
225  7.46  2.40  1.92  0.100  0.026  0.12  0.027            NaN      O   
226  7.46  2.40  1.92  0.100  0.026  0.12  0.027            NaN      O   
227  7.46  2.40  1.92  0.100  0.026  0.12  0.027            NaN      O   

    Homogenization Extrusion Solution_Treatment   Aging   YS   TS   EL  
1           450/24         X                NaN     NaN  204  252  1.4  
2           450/24         X                NaN     NaN  194  253  1.9  
3           450/24         X                NaN     NaN  196  255  1.8  
4           450/24         X                NaN     NaN  195  271  2.6  
5           450/24         X                NaN     NaN  107  209  4.4  
..             ...       ...                ...     ...  ...  ...  ...  
223         460/48         O              480/2  150/48  703  749   14  
224         460/48         O              480/2  150/48  641  719   13  
225         460/48         O              480/2  150/72  615  639   15  
226         460/48         O              480/2  150/72  620  642   17  
227         460/48         O              480/2  150/72  617  639   17  

[227 rows x 16 columns]

```
df['Casting_Type'] = df['Permanent_Mold'].fillna('') + df['Billet'].fillna('')
df
```

       Zn    Mg    Cu     Zr     Ti    Fe     Si Permanent_Mold Billet  \
1    7.95  1.91  2.50  0.099  0.000  0.00  0.000              O    NaN   
2    7.95  1.91  2.50  0.099  0.000  0.00  0.000              O    NaN   
3    7.95  1.91  2.50  0.099  0.000  0.00  0.000              O    NaN   
4    7.95  1.91  2.50  0.099  0.000  0.00  0.000              O    NaN   
5    7.95  2.00  2.50  0.095  0.000  0.00  0.000              O    NaN   
..    ...   ...   ...    ...    ...   ...    ...            ...    ...   
223  7.46  2.40  1.92  0.100  0.026  0.12  0.027            NaN      O   
224  7.46  2.40  1.92  0.100  0.026  0.12  0.027            NaN      O   
225  7.46  2.40  1.92  0.100  0.026  0.12  0.027            NaN      O   
226  7.46  2.40  1.92  0.100  0.026  0.12  0.027            NaN      O   
227  7.46  2.40  1.92  0.100  0.026  0.12  0.027            NaN      O   

    Homogenization Extrusion Solution_Treatment   Aging   YS   TS   EL  \
1           450/24         X                NaN     NaN  204  252  1.4   
2           450/24         X                NaN     NaN  194  253  1.9   
3           450/24         X                NaN     NaN  196  255  1.8   
4           450/24         X                NaN     NaN  195  271  2.6   
5           450/24         X                NaN     NaN  107  209  4.4   
..             ...       ...                ...     ...  ...  ...  ...   
223         460/48         O              480/2  150/48  703  749   14   
224         460/48         O              480/2  150/48  641  719   13   
225         460/48         O              480/2  150/72  615  639   15   
226         460/48         O              480/2  150/72  620  642   17   
227         460/48         O              480/2  150/72  617  639   17   

    Casting_Type  
1              O  
2              O  
3              O  
4              O  
5              O  
..           ...  
223            O  
224            O  
225            O  
226            O  
227            O  

[227 rows x 17 columns]

```
unique_homogenization_values = df['Homogenization'].unique()
unique_homogenization_values
```

array(['450/24', '500/0.16', nan, '470/24', '460/48'], dtype=object)

```
df['Homogenization'] = df['Homogenization'].fillna(0)
```

```
df[['Temperature_of_Homogenization', 'Time_of_Homogenization']] = df['Homogenization'].str.split('/', expand=True)
```

```
df
```

       Zn    Mg    Cu     Zr     Ti    Fe     Si Permanent_Mold Billet  \
1    7.95  1.91  2.50  0.099  0.000  0.00  0.000              O    NaN   
2    7.95  1.91  2.50  0.099  0.000  0.00  0.000              O    NaN   
3    7.95  1.91  2.50  0.099  0.000  0.00  0.000              O    NaN   
4    7.95  1.91  2.50  0.099  0.000  0.00  0.000              O    NaN   
5    7.95  2.00  2.50  0.095  0.000  0.00  0.000              O    NaN   
..    ...   ...   ...    ...    ...   ...    ...            ...    ...   
223  7.46  2.40  1.92  0.100  0.026  0.12  0.027            NaN      O   
224  7.46  2.40  1.92  0.100  0.026  0.12  0.027            NaN      O   
225  7.46  2.40  1.92  0.100  0.026  0.12  0.027            NaN      O   
226  7.46  2.40  1.92  0.100  0.026  0.12  0.027            NaN      O   
227  7.46  2.40  1.92  0.100  0.026  0.12  0.027            NaN      O   

    Homogenization Extrusion Solution_Treatment   Aging   YS   TS   EL  \
1           450/24         X                NaN     NaN  204  252  1.4   
2           450/24         X                NaN     NaN  194  253  1.9   
3           450/24         X                NaN     NaN  196  255  1.8   
4           450/24         X                NaN     NaN  195  271  2.6   
5           450/24         X                NaN     NaN  107  209  4.4   
..             ...       ...                ...     ...  ...  ...  ...   
223         460/48         O              480/2  150/48  703  749   14   
224         460/48         O              480/2  150/48  641  719   13   
225         460/48         O              480/2  150/72  615  639   15   
226         460/48         O              480/2  150/72  620  642   17   
227         460/48         O              480/2  150/72  617  639   17   

    Casting_Type Temperature_of_Homogenization Time_of_Homogenization  
1              O                           450                     24  
2              O                           450                     24  
3              O                           450                     24  
4              O                           450                     24  
5              O                           450                     24  
..           ...                           ...                    ...  
223            O                           460                     48  
224            O                           460                     48  
225            O                           460                     48  
226            O                           460                     48  
227            O                           460                     48  

[227 rows x 19 columns]

```
df['Extrusion'] = df['Extrusion'].replace({'X': 0, 'O': 1})
```

<ipython-input-54-8b6922f72d3d>:1: FutureWarning: Downcasting behavior in `replace` is deprecated and will be removed in a future version. To retain the old behavior, explicitly call `result.infer_objects(copy=False)`. To opt-in to the future behavior, set `pd.set_option('future.no_silent_downcasting', True)`
  df['Extrusion'] = df['Extrusion'].replace({'X': 0, 'O': 1})

```
df
```

       Zn    Mg    Cu     Zr     Ti    Fe     Si Permanent_Mold Billet  \
1    7.95  1.91  2.50  0.099  0.000  0.00  0.000              O    NaN   
2    7.95  1.91  2.50  0.099  0.000  0.00  0.000              O    NaN   
3    7.95  1.91  2.50  0.099  0.000  0.00  0.000              O    NaN   
4    7.95  1.91  2.50  0.099  0.000  0.00  0.000              O    NaN   
5    7.95  2.00  2.50  0.095  0.000  0.00  0.000              O    NaN   
..    ...   ...   ...    ...    ...   ...    ...            ...    ...   
223  7.46  2.40  1.92  0.100  0.026  0.12  0.027            NaN      O   
224  7.46  2.40  1.92  0.100  0.026  0.12  0.027            NaN      O   
225  7.46  2.40  1.92  0.100  0.026  0.12  0.027            NaN      O   
226  7.46  2.40  1.92  0.100  0.026  0.12  0.027            NaN      O   
227  7.46  2.40  1.92  0.100  0.026  0.12  0.027            NaN      O   

    Homogenization  Extrusion Solution_Treatment   Aging   YS   TS   EL  \
1           450/24          0                NaN     NaN  204  252  1.4   
2           450/24          0                NaN     NaN  194  253  1.9   
3           450/24          0                NaN     NaN  196  255  1.8   
4           450/24          0                NaN     NaN  195  271  2.6   
5           450/24          0                NaN     NaN  107  209  4.4   
..             ...        ...                ...     ...  ...  ...  ...   
223         460/48          1              480/2  150/48  703  749   14   
224         460/48          1              480/2  150/48  641  719   13   
225         460/48          1              480/2  150/72  615  639   15   
226         460/48          1              480/2  150/72  620  642   17   
227         460/48          1              480/2  150/72  617  639   17   

    Casting_Type Temperature_of_Homogenization Time_of_Homogenization  
1              O                           450                     24  
2              O                           450                     24  
3              O                           450                     24  
4              O                           450                     24  
5              O                           450                     24  
..           ...                           ...                    ...  
223            O                           460                     48  
224            O                           460                     48  
225            O                           460                     48  
226            O                           460                     48  
227            O                           460                     48  

[227 rows x 19 columns]

```
df['Extrusion'] = df['Extrusion'].map({'X': 0, 'O': 1})
df
```

       Zn    Mg    Cu     Zr     Ti    Fe     Si Permanent_Mold Billet  \
1    7.95  1.91  2.50  0.099  0.000  0.00  0.000              O    NaN   
2    7.95  1.91  2.50  0.099  0.000  0.00  0.000              O    NaN   
3    7.95  1.91  2.50  0.099  0.000  0.00  0.000              O    NaN   
4    7.95  1.91  2.50  0.099  0.000  0.00  0.000              O    NaN   
5    7.95  2.00  2.50  0.095  0.000  0.00  0.000              O    NaN   
..    ...   ...   ...    ...    ...   ...    ...            ...    ...   
223  7.46  2.40  1.92  0.100  0.026  0.12  0.027            NaN      O   
224  7.46  2.40  1.92  0.100  0.026  0.12  0.027            NaN      O   
225  7.46  2.40  1.92  0.100  0.026  0.12  0.027            NaN      O   
226  7.46  2.40  1.92  0.100  0.026  0.12  0.027            NaN      O   
227  7.46  2.40  1.92  0.100  0.026  0.12  0.027            NaN      O   

    Homogenization  Extrusion Solution_Treatment   Aging   YS   TS   EL  \
1           450/24        NaN                NaN     NaN  204  252  1.4   
2           450/24        NaN                NaN     NaN  194  253  1.9   
3           450/24        NaN                NaN     NaN  196  255  1.8   
4           450/24        NaN                NaN     NaN  195  271  2.6   
5           450/24        NaN                NaN     NaN  107  209  4.4   
..             ...        ...                ...     ...  ...  ...  ...   
223         460/48        NaN              480/2  150/48  703  749   14   
224         460/48        NaN              480/2  150/48  641  719   13   
225         460/48        NaN              480/2  150/72  615  639   15   
226         460/48        NaN              480/2  150/72  620  642   17   
227         460/48        NaN              480/2  150/72  617  639   17   

    Casting Casting_Type Temperature_of_Homogenization Time_of_Homogenization  
1         O            O                           450                     24  
2         O            O                           450                     24  
3         O            O                           450                     24  
4         O            O                           450                     24  
5         O            O                           450                     24  
..      ...          ...                           ...                    ...  
223       O            O                           460                     48  
224       O            O                           460                     48  
225       O            O                           460                     48  
226       O            O                           460                     48  
227       O            O                           460                     48  

[227 rows x 20 columns]

```
df[['Temperature_of_solution_treatment', 'Time_of_Sol_tre']] = df['Solution_Treatment'].str.split('/', expand=True)
```

```
df
```

       Zn    Mg    Cu     Zr     Ti    Fe     Si Permanent_Mold Billet  \
1    7.95  1.91  2.50  0.099  0.000  0.00  0.000              O    NaN   
2    7.95  1.91  2.50  0.099  0.000  0.00  0.000              O    NaN   
3    7.95  1.91  2.50  0.099  0.000  0.00  0.000              O    NaN   
4    7.95  1.91  2.50  0.099  0.000  0.00  0.000              O    NaN   
5    7.95  2.00  2.50  0.095  0.000  0.00  0.000              O    NaN   
..    ...   ...   ...    ...    ...   ...    ...            ...    ...   
223  7.46  2.40  1.92  0.100  0.026  0.12  0.027            NaN      O   
224  7.46  2.40  1.92  0.100  0.026  0.12  0.027            NaN      O   
225  7.46  2.40  1.92  0.100  0.026  0.12  0.027            NaN      O   
226  7.46  2.40  1.92  0.100  0.026  0.12  0.027            NaN      O   
227  7.46  2.40  1.92  0.100  0.026  0.12  0.027            NaN      O   

    Homogenization  ...  Solution_Treatment   Aging   YS   TS   EL  \
1           450/24  ...                 NaN     NaN  204  252  1.4   
2           450/24  ...                 NaN     NaN  194  253  1.9   
3           450/24  ...                 NaN     NaN  196  255  1.8   
4           450/24  ...                 NaN     NaN  195  271  2.6   
5           450/24  ...                 NaN     NaN  107  209  4.4   
..             ...  ...                 ...     ...  ...  ...  ...   
223         460/48  ...               480/2  150/48  703  749   14   
224         460/48  ...               480/2  150/48  641  719   13   
225         460/48  ...               480/2  150/72  615  639   15   
226         460/48  ...               480/2  150/72  620  642   17   
227         460/48  ...               480/2  150/72  617  639   17   

    Casting_Type Temperature_of_Homogenization Time_of_Homogenization  \
1              O                           450                     24   
2              O                           450                     24   
3              O                           450                     24   
4              O                           450                     24   
5              O                           450                     24   
..           ...                           ...                    ...   
223            O                           460                     48   
224            O                           460                     48   
225            O                           460                     48   
226            O                           460                     48   
227            O                           460                     48   

    Temperature_of_solution_treatment Time_of_Sol_tre  
1                                 NaN             NaN  
2                                 NaN             NaN  
3                                 NaN             NaN  
4                                 NaN             NaN  
5                                 NaN             NaN  
..                                ...             ...  
223                               480               2  
224                               480               2  
225                               480               2  
226                               480               2  
227                               480               2  

[227 rows x 21 columns]

```
df[['Temperature_of_solution_treatment', 'Time_of_Sol_tre']] = df[['Temperature_of_solution_treatment', 'Time_of_Sol_tre']].fillna(0)
df
```

       Zn    Mg    Cu     Zr     Ti    Fe     Si Permanent_Mold Billet  \
1    7.95  1.91  2.50  0.099  0.000  0.00  0.000              O    NaN   
2    7.95  1.91  2.50  0.099  0.000  0.00  0.000              O    NaN   
3    7.95  1.91  2.50  0.099  0.000  0.00  0.000              O    NaN   
4    7.95  1.91  2.50  0.099  0.000  0.00  0.000              O    NaN   
5    7.95  2.00  2.50  0.095  0.000  0.00  0.000              O    NaN   
..    ...   ...   ...    ...    ...   ...    ...            ...    ...   
223  7.46  2.40  1.92  0.100  0.026  0.12  0.027            NaN      O   
224  7.46  2.40  1.92  0.100  0.026  0.12  0.027            NaN      O   
225  7.46  2.40  1.92  0.100  0.026  0.12  0.027            NaN      O   
226  7.46  2.40  1.92  0.100  0.026  0.12  0.027            NaN      O   
227  7.46  2.40  1.92  0.100  0.026  0.12  0.027            NaN      O   

    Homogenization  ...  Solution_Treatment   Aging   YS   TS   EL  \
1           450/24  ...                 NaN     NaN  204  252  1.4   
2           450/24  ...                 NaN     NaN  194  253  1.9   
3           450/24  ...                 NaN     NaN  196  255  1.8   
4           450/24  ...                 NaN     NaN  195  271  2.6   
5           450/24  ...                 NaN     NaN  107  209  4.4   
..             ...  ...                 ...     ...  ...  ...  ...   
223         460/48  ...               480/2  150/48  703  749   14   
224         460/48  ...               480/2  150/48  641  719   13   
225         460/48  ...               480/2  150/72  615  639   15   
226         460/48  ...               480/2  150/72  620  642   17   
227         460/48  ...               480/2  150/72  617  639   17   

    Casting_Type Temperature_of_Homogenization Time_of_Homogenization  \
1              O                           450                     24   
2              O                           450                     24   
3              O                           450                     24   
4              O                           450                     24   
5              O                           450                     24   
..           ...                           ...                    ...   
223            O                           460                     48   
224            O                           460                     48   
225            O                           460                     48   
226            O                           460                     48   
227            O                           460                     48   

    Temperature_of_solution_treatment Time_of_Sol_tre  
1                                   0               0  
2                                   0               0  
3                                   0               0  
4                                   0               0  
5                                   0               0  
..                                ...             ...  
223                               480               2  
224                               480               2  
225                               480               2  
226                               480               2  
227                               480               2  

[227 rows x 21 columns]

```
df[['Temperature_aging', 'Time_of_aging']] = df['Aging'].str.split('/', expand=True)
df[['Temperature_aging', 'Time_of_aging']]=df[['Temperature_aging', 'Time_of_aging']].fillna(0)
df
```

       Zn    Mg    Cu     Zr     Ti    Fe     Si Permanent_Mold Billet  \
1    7.95  1.91  2.50  0.099  0.000  0.00  0.000              O    NaN
